Repository: qixinke/SPU

File: data.csv (part 1 of 28)
NO.,polyol,Diisocyanate,extender1,extender2,polymer-unit,prepolymer,extender1append,extender2append,polyol_MW,dimw,piece_mw,pre_mw,ex1_mw,ex2_mw,polyol_ratio,Diisocyanate_ratio,extender1_ratio,extender2_ratio,Hs_wt,R,mac_rate,Ym,Ts,Eb,Th,break_ratio,self_tem,self_time,E1,E2
1,[Re]C(COC(C)COC(COC(COC(COC(COC(COC(COC(COC(C)COC(C)COC(COC(COC(COC(COC(COC(COC(C[Re])C)C)C)C)C)C)C)C)C)C)C)C)C)C)C,CC1(C)CC(C)(CN=C=O)CC(N=C=O)C1,O=C1N=C([N])NC(C)=C1CC[O],O=C1N=C([N])NC(C)=C1CC[O],COC(=O)NC1CC(C)(C)CC(C)(CNC(=O)OC(C)COC(C)COC(C)COC(C)COC(C)COC(C)COC(C)COC(C)COC(C)COC(C)COC(C)COC(C)COC(C)COC(C)COC(C)COC(C)COC(C)COC(C)COC(=O)NCC2(C)CC(NC(=O)OCCc3c(C)[nH]c(NC(=O)NC4CC(C)(C)CC(C)(CNC(=O)OCC(C)OCC(C)OCC(C)OCC(C)OCC(C)OCC(C)OCC(C)OCC(C)OCC(C)OCC(C)OCC(C)OCC(C)OCC(C)OCC(C)OCC(C)OCC(C)OCC(C)OCC(C)OC(=O)NCC5(C)CC(NC(=O)OCC(C)OCC(C)OCC(C)OCC(C)OCC(C)OCC(C)OCC(C)OCC(C)OCC(C)OCC(C)OCC(C)OCC(C)OCC(C)OCC(C)OCC(C)OCC(C)OCC(C)OCC(C)OC(=O)NC6CC(C)(C)CC(C)(CNC(=O)OC(C)COC(C)COC(C)COC(C)COC(C)COC(C)COC(C)COC(C)COC(C)COC(C)COC(C)COC(C)COC(C)COC(C)COC(C)COC(C)COC(C)COC(C)COC(=O)NCC7(C)CC(NC(=O)Nc8nc(=O)c(CCOC(=O)NC9CC(C)(C)CC(C)(CNC(=O)OCC(C)OCC(C)OCC(C)OCC(C)OCC(C)OCC(C)OCC(C)OCC(C)OCC(C)OCC(C)OCC(C)OCC(C)OCC(C)OCC(C)OCC(C)OCC(C)OCC(C)OCC(C)OC(=O)NCC%10(C)CC(NC(=O)OC)CC(C)(C)C%10)C9)c(C)[nH]8)CC(C)(C)C7)C6)CC(C)(C)C5)C4)nc3=O)CC(C)(C)C2)C1,COC(=O)NC1CC(C)(C)CC(C)(CNC(=O)OCC(C)OCC(C)OCC(C)OCC(C)OCC(C)OCC(C)OCC(C)OCC(C)OCC(C)OCC(C)OCC(C)OCC(C)OCC(C)OCC(C)OCC(C)OCC(C)OCC(C)OCC(C)OC(=O)NCC2(C)CC(NC(=O)OC)CC(C)(C)C2)C1,O=C1N=C(N)NC(C)=C1CCO,O=C1N=C(N)NC(C)=C1CCO,1000,222.288,7498.031,1572.115,169.184,169.184,0.25,0.5,0.25,0,0.38,1,100,6.8,46.1,1090,205,1,80,10,0.25,0.43
2,[Re]C(COC(C)COC(COC(COC(COC(COC(COC(COC(COC(C)COC(C)COC(COC(COC(COC(COC(COC(COC(C[Re])C)C)C)C)C)C)C)C)C)C)C)C)C)C)C,CC1(C)CC(C)(CN=C=O)CC(N=C=O)C1,O=C1N=C([N])NC(C)=C1CC[O],[Rn]C1=CC=C(CCC2=CC=C([Rn])C=C2)C=C1,CNC(=O)NC1CC(C)(C)CC(C)(CNC(=O)OC(C)COC(C)COC(C)COC(C)COC(C)COC(C)COC(C)COC(C)COC(C)COC(C)COC(C)COC(C)COC(C)COC(C)COC(C)COC(C)COC(C)COC(C)COC(=O)NCC2(C)CC(NC(=O)Nc3ccc(CCc4ccc(NC(=O)NC5CC(C)(C)CC(C)(CNC(=O)OCC(C)OCC(C)OCC(C)OCC(C)OCC(C)OCC(C)OCC(C)OCC(C)OCC(C)OCC(C)OCC(C)OCC(C)OCC(C)OCC(C)OCC(C)OCC(C)OCC(C)OCC(C)OC(=O)NCC6(C)CC(NC(=O)OCC(C)OCC(C)OCC(C)OCC(C)OCC(C)OCC(C)OCC(C)OCC(C)OCC(C)OCC(C)OCC(C)OCC(C)OCC(C)OCC(C)OCC(C)OCC(C)OCC(C)OCC(C)OC(=O)NC7CC(C)(C)CC(C)(CNC(=O)OC(C)COC(C)COC(C)COC(C)COC(C)COC(C)COC(C)COC(C)COC(C)COC(C)COC(C)COC(C)COC(C)COC(C)COC(C)COC(C)COC(C)COC(C)COC(=O)NCC8(C)CC(NC(=O)Nc9nc(=O)c(CCOC(=O)NC%10CC(C)(C)CC(C)(CNC(=O)OCC(C)OCC(C)OCC(C)OCC(C)OCC(C)OCC(C)OCC(C)OCC(C)OCC(C)OCC(C)OCC(C)OCC(C)OCC(C)OCC(C)OCC(C)OCC(C)OCC(C)OCC(C)OC(=O)NCC%11(C)CC(NC(=O)OC)CC(C)(C)C%11)C%10)c(C)[nH]9)CC(C)(C)C8)C7)CC(C)(C)C6)C5)cc4)cc3)CC(C)(C)C2)C1,COC(=O)NC1CC(C)(C)CC(C)(CNC(=O)OCC(C)OCC(C)OCC(C)OCC(C)OCC(C)OCC(C)OCC(C)OCC(C)OCC(C)OCC(C)OCC(C)OCC(C)OCC(C)OCC(C)OCC(C)OCC(C)OCC(C)OCC(C)OC(=O)NCC2(C)CC(NC(=O)OC)CC(C)(C)C2)C1,O=C1N=C(N)NC(C)=C1CCO,NC1=CC=C(CCC2=CC=C(N)C=C2)C=C1,1000,222.288,7540.159,1572.115,169.184,212.296,0.25,0.5,0.188,0.063,0.384,1,100,5.87,33.3,876,112,1,80,10,0.66,0.84
3,[Re]C(COC(C)COC(COC(COC(COC(COC(COC(COC(COC(C)COC(C)COC(COC(COC(COC(COC(COC(COC(C[Re])C)C)C)C)C)C)C)C)C)C)C)C)C)C)C,CC1(C)CC(C)(CN=C=O)CC(N=C=O)C1,O=C1N=C([N])NC(C)=C1CC[O],[Rn]C1=CC=C(CCC2=CC=C([Rn])C=C2)C=C1,CNC(=O)NC1CC(C)(C)CC(C)(CNC(=O)OC(C)COC(C)COC(C)COC(C)COC(C)COC(C)COC(C)COC(C)COC(C)COC(C)COC(C)COC(C)COC(C)COC(C)COC(C)COC(C)COC(C)COC(C)COC(=O)NCC2(C)CC(NC(=O)Nc3ccc(CCc4ccc(NC(=O)NC5CC(C)(C)CC(C)(CNC(=O)OCC(C)OCC(C)OCC(C)OCC(C)OCC(C)OCC(C)OCC(C)OCC(C)OCC(C)OCC(C)OCC(C)OCC(C)OCC(C)OCC(C)OCC(C)OCC(C)OCC(C)OCC(C)OC(=O)NCC6(C)CC(NC(=O)OCC(C)OCC(C)OCC(C)OCC(C)OCC(C)OCC(C)OCC(C)OCC(C)OCC(C)OCC(C)OCC(C)OCC(C)OCC(C)OCC(C)OCC(C)OCC(C)OCC(C)OCC(C)OC(=O)NC7CC(C)(C)CC(C)(CNC(=O)OC(C)COC(C)COC(C)COC(C)COC(C)COC(C)COC(C)COC(C)COC(C)COC(C)COC(C)COC(C)COC(C)COC(C)COC(C)COC(C)COC(C)COC(C)COC(=O)NCC8(C)CC(NC(=O)Nc9nc(=O)c(CCOC(=O)NC%10CC(C)(C)CC(C)(CNC(=O)OCC(C)OCC(C)OCC(C)OCC(C)OCC(C)OCC(C)OCC(C)OCC(C)OCC(C)OCC(C)OCC(C)OCC(C)OCC(C)OCC(C)OCC(C)OCC(C)OCC(C)OCC(C)OC(=O)NCC%11(C)CC(NC(=O)OC)CC(C)(C)C%11)C%10)c(C)[nH]9)CC(C)(C)C8)C7)CC(C)(C)C6)C5)cc4)cc3)CC(C)(C)C2)C1,COC(=O)NC1CC(C)(C)CC(C)(CNC(=O)OCC(C)OCC(C)OCC(C)OCC(C)OCC(C)OCC(C)OCC(C)OCC(C)OCC(C)OCC(C)OCC(C)OCC(C)OCC(C)OCC(C)OCC(C)OCC(C)OCC(C)OCC(C)OC(=O)NCC2(C)CC(NC(=O)OC)CC(C)(C)C2)C1,O=C1N=C(N)NC(C)=C1CCO,NC1=CC=C(CCC2=CC=C(N)C=C2)C=C1,1000,222.288,7540.159,1572.115,169.184,212.296,0.25,0.5,0.125,0.125,0.388,1,100,3.87,18.4,753,60,1,70,10,0.7,0.89
4,[Re]C(COC(C)COC(COC(COC(COC(COC(COC(COC(COC(C)COC(C)COC(COC(COC(COC(COC(COC(COC(C[Re])C)C)C)C)C)C)C)C)C)C)C)C)C)C)C,CC1(C)CC(C)(CN=C=O)CC(N=C=O)C1,O=C1N=C([N])NC(C)=C1CC[O],[Rn]C1=CC=C(CCC2=CC=C([Rn])C=C2)C=C1,CNC(=O)NC1CC(C)(C)CC(C)(CNC(=O)OC(C)COC(C)COC(C)COC(C)COC(C)COC(C)COC(C)COC(C)COC(C)COC(C)COC(C)COC(C)COC(C)COC(C)COC(C)COC(C)COC(C)COC(C)COC(=O)NCC2(C)CC(NC(=O)Nc3ccc(CCc4ccc(NC(=O)NC5CC(C)(C)CC(C)(CNC(=O)OCC(C)OCC(C)OCC(C)OCC(C)OCC(C)OCC(C)OCC(C)OCC(C)OCC(C)OCC(C)OCC(C)OCC(C)OCC(C)OCC(C)OCC(C)OCC(C)OCC(C)OCC(C)OC(=O)NCC6(C)CC(NC(=O)OCC(C)OCC(C)OCC(C)OCC(C)OCC(C)OCC(C)OCC(C)OCC(C)OCC(C)OCC(C)OCC(C)OCC(C)OCC(C)OCC(C)OCC(C)OCC(C)OCC(C)OCC(C)OC(=O)NC7CC(C)(C)CC(C)(CNC(=O)OC(C)COC(C)COC(C)COC(C)COC(C)COC(C)COC(C)COC(C)COC(C)COC(C)COC(C)COC(C)COC(C)COC(C)COC(C)COC(C)COC(C)COC(C)COC(=O)NCC8(C)CC(NC(=O)Nc9nc(=O)c(CCOC(=O)NC%10CC(C)(C)CC(C)(CNC(=O)OCC(C)OCC(C)OCC(C)OCC(C)OCC(C)OCC(C)OCC(C)OCC(C)OCC(C)OCC(C)OCC(C)OCC(C)OCC(C)OCC(C)OCC(C)OCC(C)OCC(C)OCC(C)OC(=O)NCC%11(C)CC(NC(=O)OC)CC(C)(C)C%11)C%10)c(C)[nH]9)CC(C)(C)C8)C7)CC(C)(C)C6)C5)cc4)cc3)CC(C)(C)C2)C1,COC(=O)NC1CC(C)(C)CC(C)(CNC(=O)OCC(C)OCC(C)OCC(C)OCC(C)OCC(C)OCC(C)OCC(C)OCC(C)OCC(C)OCC(C)OCC(C)OCC(C)OCC(C)OCC(C)OCC(C)OCC(C)OCC(C)OCC(C)OC(=O)NCC2(C)CC(NC(=O)OC)CC(C)(C)C2)C1,O=C1N=C(N)NC(C)=C1CCO,NC1=CC=C(CCC2=CC=C(N)C=C2)C=C1,1000,222.288,7540.159,1572.115,169.184,212.296,0.25,0.5,0.125,0.125,0.388,1,100,3.87,18.4,753,60,1,80,1,0.36,0.77
5,[Re]C(COC(C)COC(COC(COC(COC(COC(COC(COC(COC(C)COC(C)COC(COC(COC(COC(COC(COC(COC(C[Re])C)C)C)C)C)C)C)C)C)C)C)C)C)C)C,CC1(C)CC(C)(CN=C=O)CC(N=C=O)C1,O=C1N=C([N])NC(C)=C1CC[O],[Rn]C1=CC=C(CCC2=CC=C([Rn])C=C2)C=C1,CNC(=O)NC1CC(C)(C)CC(C)(CNC(=O)OC(C)COC(C)COC(C)COC(C)COC(C)COC(C)COC(C)COC(C)COC(C)COC(C)COC(C)COC(C)COC(C)COC(C)COC(C)COC(C)COC(C)COC(C)COC(=O)NCC2(C)CC(NC(=O)Nc3ccc(CCc4ccc(NC(=O)NC5CC(C)(C)CC(C)(CNC(=O)OCC(C)OCC(C)OCC(C)OCC(C)OCC(C)OCC(C)OCC(C)OCC(C)OCC(C)OCC(C)OCC(C)OCC(C)OCC(C)OCC(C)OCC(C)OCC(C)OCC(C)OCC(C)OC(=O)NCC6(C)CC(NC(=O)OCC(C)OCC(C)OCC(C)OCC(C)OCC(C)OCC(C)OCC(C)OCC(C)OCC(C)OCC(C)OCC(C)OCC(C)OCC(C)OCC(C)OCC(C)OCC(C)OCC(C)OCC(C)OC(=O)NC7CC(C)(C)CC(C)(CNC(=O)OC(C)COC(C)COC(C)COC(C)COC(C)COC(C)COC(C)COC(C)COC(C)COC(C)COC(C)COC(C)COC(C)COC(C)COC(C)COC(C)COC(C)COC(C)COC(=O)NCC8(C)CC(NC(=O)Nc9nc(=O)c(CCOC(=O)NC%10CC(C)(C)CC(C)(CNC(=O)OCC(C)OCC(C)OCC(C)OCC(C)OCC(C)OCC(C)OCC(C)OCC(C)OCC(C)OCC(C)OCC(C)OCC(C)OCC(C)OCC(C)OCC(C)OCC(C)OCC(C)OCC(C)OC(=O)NCC%11(C)CC(NC(=O)OC)CC(C)(C)C%11)C%10)c(C)[nH]9)CC(C)(C)C8)C7)CC(C)(C)C6)C5)cc4)cc3)CC(C)(C)C2)C1,COC(=O)NC1CC(C)(C)CC(C)(CNC(=O)OCC(C)OCC(C)OCC(C)OCC(C)OCC(C)OCC(C)OCC(C)OCC(C)OCC(C)OCC(C)OCC(C)OCC(C)OCC(C)OCC(C)OCC(C)OCC(C)OCC(C)OCC(C)OC(=O)NCC2(C)CC(NC(=O)OC)CC(C)(C)C2)C1,O=C1N=C(N)NC(C)=C1CCO,NC1=CC=C(CCC2=CC=C(N)C=C2)C=C1,1000,222.288,7540.159,1572.115,169.184,212.296,0.25,0.5,0.125,0.125,0.388,1,100,3.87,18.4,753,60,1,80,5,0.9,0.93
6,[Re]C(COC(C)COC(COC(COC(COC(COC(COC(COC(COC(C)COC(C)COC(COC(COC(COC(COC(COC(COC(C[Re])C)C)C)C)C)C)C)C)C)C)C)C)C)C)C,CC1(C)CC(C)(CN=C=O)CC(N=C=O)C1,O=C1N=C([N])NC(C)=C1CC[O],[Rn]C1=CC=C(CCC2=CC=C([Rn])C=C2)C=C1,CNC(=O)NC1CC(C)(C)CC(C)(CNC(=O)OC(C)COC(C)COC(C)COC(C)COC(C)COC(C)COC(C)COC(C)COC(C)COC(C)COC(C)COC(C)COC(C)COC(C)COC(C)COC(C)COC(C)COC(C)COC(=O)NCC2(C)CC(NC(=O)Nc3ccc(CCc4ccc(NC(=O)NC5CC(C)(C)CC(C)(CNC(=O)OCC(C)OCC(C)OCC(C)OCC(C)OCC(C)OCC(C)OCC(C)OCC(C)OCC(C)OCC(C)OCC(C)OCC(C)OCC(C)OCC(C)OCC(C)OCC(C)OCC(C)OCC(C)OC(=O)NCC6(C)CC(NC(=O)OCC(C)OCC(C)OCC(C)OCC(C)OCC(C)OCC(C)OCC(C)OCC(C)OCC(C)OCC(C)OCC(C)OCC(C)OCC(C)OCC(C)OCC(C)OCC(C)OCC(C)OCC(C)OC(=O)NC7CC(C)(C)CC(C)(CNC(=O)OC(C)COC(C)COC(C)COC(C)COC(C)COC(C)COC(C)COC(C)COC(C)COC(C)COC(C)COC(C)COC(C)COC(C)COC(C)COC(C)COC(C)COC(C)COC(=O)NCC8(C)CC(NC(=O)Nc9nc(=O)c(CCOC(=O)NC%10CC(C)(C)CC(C)(CNC(=O)OCC(C)OCC(C)OCC(C)OCC(C)OCC(C)OCC(C)OCC(C)OCC(C)OCC(C)OCC(C)OCC(C)OCC(C)OCC(C)OCC(C)OCC(C)OCC(C)OCC(C)OCC(C)OC(=O)NCC%11(C)CC(NC(=O)OC)CC(C)(C)C%11)C%10)c(C)[nH]9)CC(C)(C)C8)C7)CC(C)(C)C6)C5)cc4)cc3)CC(C)(C)C2)C1,COC(=O)NC1CC(C)(C)CC(C)(CNC(=O)OCC(C)OCC(C)OCC(C)OCC(C)OCC(C)OCC(C)OCC(C)OCC(C)OCC(C)OCC(C)OCC(C)OCC(C)OCC(C)OCC(C)OCC(C)OCC(C)OCC(C)OCC(C)OC(=O)NCC2(C)CC(NC(=O)OC)CC(C)(C)C2)C1,O=C1N=C(N)NC(C)=C1CCO,NC1=CC=C(CCC2=CC=C(N)C=C2)C=C1,1000,222.288,7540.159,1572.115,169.184,212.296,0.25,0.5,0.125,0.125,0.388,1,100,3.87,18.4,753,60,1,80,10,0.99,0.99
7,[Re]C(COC(C)COC(COC(COC(COC(COC(COC(COC(COC(C)COC(C)COC(COC(COC(COC(COC(COC(COC(C[Re])C)C)C)C)C)C)C)C)C)C)C)C)C)C)C,CC1(C)CC(C)(CN=C=O)CC(N=C=O)C1,O=C1N=C([N])NC(C)=C1CC[O],[Rn]C1=CC=C(CCC2=CC=C([Rn])C=C2)C=C1,CNC(=O)NC1CC(C)(C)CC(C)(CNC(=O)OC(C)COC(C)COC(C)COC(C)COC(C)COC(C)COC(C)COC(C)COC(C)COC(C)COC(C)COC(C)COC(C)COC(C)COC(C)COC(C)COC(C)COC(C)COC(=O)NCC2(C)CC(NC(=O)Nc3ccc(CCc4ccc(NC(=O)NC5CC(C)(C)CC(C)(CNC(=O)OCC(C)OCC(C)OCC(C)OCC(C)OCC(C)OCC(C)OCC(C)OCC(C)OCC(C)OCC(C)OCC(C)OCC(C)OCC(C)OCC(C)OCC(C)OCC(C)OCC(C)OCC(C)OC(=O)NCC6(C)CC(NC(=O)OCC(C)OCC(C)OCC(C)OCC(C)OCC(C)OCC(C)OCC(C)OCC(C)OCC(C)OCC(C)OCC(C)OCC(C)OCC(C)OCC(C)OCC(C)OCC(C)OCC(C)OCC(C)OC(=O)NC7CC(C)(C)CC(C)(CNC(=O)OC(C)COC(C)COC(C)COC(C)COC(C)COC(C)COC(C)COC(C)COC(C)COC(C)COC(C)COC(C)COC(C)COC(C)COC(C)COC(C)COC(C)COC(C)COC(=O)NCC8(C)CC(NC(=O)Nc9nc(=O)c(CCOC(=O)NC%10CC(C)(C)CC(C)(CNC(=O)OCC(C)OCC(C)OCC(C)OCC(C)OCC(C)OCC(C)OCC(C)OCC(C)OCC(C)OCC(C)OCC(C)OCC(C)OCC(C)OCC(C)OCC(C)OCC(C)OCC(C)OCC(C)OC(=O)NCC%11(C)CC(NC(=O)OC)CC(C)(C)C%11)C%10)c(C)[nH]9)CC(C)(C)C8)C7)CC(C)(C)C6)C5)cc4)cc3)CC(C)(C)C2)C1,COC(=O)NC1CC(C)(C)CC(C)(CNC(=O)OCC(C)OCC(C)OCC(C)OCC(C)OCC(C)OCC(C)OCC(C)OCC(C)OCC(C)OCC(C)OCC(C)OCC(C)OCC(C)OCC(C)OCC(C)OCC(C)OCC(C)OCC(C)OC(=O)NCC2(C)CC(NC(=O)OC)CC(C)(C)C2)C1,O=C1N=C(N)NC(C)=C1CCO,NC1=CC=C(CCC2=CC=C(N)C=C2)C=C1,1000,222.288,7540.159,1572.115,169.184,212.296,0.25,0.5,0.125,0.125,0.388,1,100,3.87,18.4,753,60,1,90,3,0.92,0.97
8,[Re]C(COC(C)COC(COC(COC(COC(COC(COC(COC(COC(C)COC(C)COC(COC(COC(COC(COC(COC(COC(C[Re])C)C)C)C)C)C)C)C)C)C)C)C)C)C)C,CC1(C)CC(C)(CN=C=O)CC(N=C=O)C1,O=C1N=C([N])NC(C)=C1CC[O],[Rn]C1=CC=C(CCC2=CC=C([Rn])C=C2)C=C1,CNC(=O)NC1CC(C)(C)CC(C)(CNC(=O)OC(C)COC(C)COC(C)COC(C)COC(C)COC(C)COC(C)COC(C)COC(C)COC(C)COC(C)COC(C)COC(C)COC(C)COC(C)COC(C)COC(C)COC(C)COC(=O)NCC2(C)CC(NC(=O)Nc3ccc(CCc4ccc(NC(=O)NC5CC(C)(C)CC(C)(CNC(=O)OCC(C)OCC(C)OCC(C)OCC(C)OCC(C)OCC(C)OCC(C)OCC(C)OCC(C)OCC(C)OCC(C)OCC(C)OCC(C)OCC(C)OCC(C)OCC(C)OCC(C)OCC(C)OC(=O)NCC6(C)CC(NC(=O)OCC(C)OCC(C)OCC(C)OCC(C)OCC(C)OCC(C)OCC(C)OCC(C)OCC(C)OCC(C)OCC(C)OCC(C)OCC(C)OCC(C)OCC(C)OCC(C)OCC(C)OCC(C)OC(=O)NC7CC(C)(C)CC(C)(CNC(=O)OC(C)COC(C)COC(C)COC(C)COC(C)COC(C)COC(C)COC(C)COC(C)COC(C)COC(C)COC(C)COC(C)COC(C)COC(C)COC(C)COC(C)COC(C)COC(=O)NCC8(C)CC(NC(=O)Nc9nc(=O)c(CCOC(=O)NC%10CC(C)(C)CC(C)(CNC(=O)OCC(C)OCC(C)OCC(C)OCC(C)OCC(C)OCC(C)OCC(C)OCC(C)OCC(C)OCC(C)OCC(C)OCC(C)OCC(C)OCC(C)OCC(C)OCC(C)OCC(C)OCC(C)OC(=O)NCC%11(C)CC(NC(=O)OC)CC(C)(C)C%11)C%10)c(C)[nH]9)CC(C)(C)C8)C7)CC(C)(C)C6)C5)cc4)cc3)CC(C)(C)C2)C1,COC(=O)NC1CC(C)(C)CC(C)(CNC(=O)OCC(C)OCC(C)OCC(C)OCC(C)OCC(C)OCC(C)OCC(C)OCC(C)OCC(C)OCC(C)OCC(C)OCC(C)OCC(C)OCC(C)OCC(C)OCC(C)OCC(C)OCC(C)OC(=O)NCC2(C)CC(NC(=O)OC)CC(C)(C)C2)C1,O=C1N=C(N)NC(C)=C1CCO,NC1=CC=C(CCC2=CC=C(N)C=C2)C=C1,1000,222.288,7540.159,1572.115,169.184,212.296,0.25,0.5,0.063,0.188,0.393,1,100,3.31,5.45,726,16,1,80,10,0.86,0.92
9,[Re]C(COC(C)COC(COC(COC(COC(COC(COC(COC(COC(C)COC(C)COC(COC(COC(COC(COC(COC(COC(C[Re])C)C)C)C)C)C)C)C)C)C)C)C)C)C)C,CC1(C)CC(C)(CN=C=O)CC(N=C=O)C1,[Rn]C1=CC=C(CCC2=CC=C([Rn])C=C2)C=C1,[Rn]C1=CC=C(CCC2=CC=C([Rn])C=C2)C=C1,CNC(=O)NC1CC(C)(C)CC(C)(CNC(=O)OC(C)COC(C)COC(C)COC(C)COC(C)COC(C)COC(C)COC(C)COC(C)COC(C)COC(C)COC(C)COC(C)COC(C)COC(C)COC(C)COC(C)COC(C)COC(=O)NCC2(C)CC(NC(=O)Nc3ccc(CCc4ccc(NC(=O)NC5CC(C)(C)CC(C)(CNC(=O)OCC(C)OCC(C)OCC(C)OCC(C)OCC(C)OCC(C)OCC(C)OCC(C)OCC(C)OCC(C)OCC(C)OCC(C)OCC(C)OCC(C)OCC(C)OCC(C)OCC(C)OCC(C)OC(=O)NCC6(C)CC(NC(=O)OCC(C)OCC(C)OCC(C)OCC(C)OCC(C)OCC(C)OCC(C)OCC(C)OCC(C)OCC(C)OCC(C)OCC(C)OCC(C)OCC(C)OCC(C)OCC(C)OCC(C)OCC(C)OC(=O)NC7CC(C)(C)CC(C)(CNC(=O)OC(C)COC(C)COC(C)COC(C)COC(C)COC(C)COC(C)COC(C)COC(C)COC(C)COC(C)COC(C)COC(C)COC(C)COC(C)COC(C)COC(C)COC(C)COC(=O)NCC8(C)CC(NC(=O)Nc9ccc(CCc%10ccc(NC(=O)NC%11CC(C)(C)CC(C)(CNC(=O)OCC(C)OCC(C)OCC(C)OCC(C)OCC(C)OCC(C)OCC(C)OCC(C)OCC(C)OCC(C)OCC(C)OCC(C)OCC(C)OCC(C)OCC(C)OCC(C)OCC(C)OCC(C)OC(=O)NCC%12(C)CC(NC(=O)NC)CC(C)(C)C%12)C%11)cc%10)cc9)CC(C)(C)C8)C7)CC(C)(C)C6)C5)cc4)cc3)CC(C)(C)C2)C1,COC(=O)NC1CC(C)(C)CC(C)(CNC(=O)OCC(C)OCC(C)OCC(C)OCC(C)OCC(C)OCC(C)OCC(C)OCC(C)OCC(C)OCC(C)OCC(C)OCC(C)OCC(C)OCC(C)OCC(C)OCC(C)OCC(C)OCC(C)OC(=O)NCC2(C)CC(NC(=O)OC)CC(C)(C)C2)C1,NC1=CC=C(CCC2=CC=C(N)C=C2)C=C1,NC1=CC=C(CCC2=CC=C(N)C=C2)C=C1,1000,222.288,7582.287,1572.115,212.296,212.296,0.25,0.5,0.25,0,0.396,1,100,9999,9999,9999,9999,9999,9999,9999,9999,9999
10,[Re]C(COC(C)COC(COC(COC(COC(COC(COC(COC(COC(C)COC(C)COC(COC(COC(COC(COC(COC(COC(C[Re])C)C)C)C)C)C)C)C)C)C)C)C)C)C)C,CC1(C)CC(C)(CN=C=O)CC(N=C=O)C1,O=C1N=C([N])NC(C)=C1CC[O],[Rn]C1=CC=C(CCC2=CC=C([Rn])C=C2)C=C1,CNC(=O)NC1CC(C)(C)CC(C)(CNC(=O)OC(C)COC(C)COC(C)COC(C)COC(C)COC(C)COC(C)COC(C)COC(C)COC(C)COC(C)COC(C)COC(C)COC(C)COC(C)COC(C)COC(C)COC(C)COC(=O)NCC2(C)CC(NC(=O)Nc3ccc(CCc4ccc(NC(=O)NC5CC(C)(C)CC(C)(CNC(=O)OCC(C)OCC(C)OCC(C)OCC(C)OCC(C)OCC(C)OCC(C)OCC(C)OCC(C)OCC(C)OCC(C)OCC(C)OCC(C)OCC(C)OCC(C)OCC(C)OCC(C)OCC(C)OC(=O)NCC6(C)CC(NC(=O)OCC(C)OCC(C)OCC(C)OCC(C)OCC(C)OCC(C)OCC(C)OCC(C)OCC(C)OCC(C)OCC(C)OCC(C)OCC(C)OCC(C)OCC(C)OCC(C)OCC(C)OCC(C)OC(=O)NC7CC(C)(C)CC(C)(CNC(=O)OC(C)COC(C)COC(C)COC(C)COC(C)COC(C)COC(C)COC(C)COC(C)COC(C)COC(C)COC(C)COC(C)COC(C)COC(C)COC(C)COC(C)COC(C)COC(=O)NCC8(C)CC(NC(=O)Nc9nc(=O)c(CCOC(=O)NC%10CC(C)(C)CC(C)(CNC(=O)OCC(C)OCC(C)OCC(C)OCC(C)OCC(C)OCC(C)OCC(C)OCC(C)OCC(C)OCC(C)OCC(C)OCC(C)OCC(C)OCC(C)OCC(C)OCC(C)OCC(C)OCC(C)OC(=O)NCC%11(C)CC(NC(=O)OC)CC(C)(C)C%11)C%10)c(C)[nH]9)CC(C)(C)C8)C7)CC(C)(C)C6)C5)cc4)cc3)CC(C)(C)C2)C1,COC(=O)NC1CC(C)(C)CC(C)(CNC(=O)OCC(C)OCC(C)OCC(C)OCC(C)OCC(C)OCC(C)OCC(C)OCC(C)OCC(C)OCC(C)OCC(C)OCC(C)OCC(C)OCC(C)OCC(C)OCC(C)OCC(C)OCC(C)OC(=O)NCC2(C)CC(NC(=O)OC)CC(C)(C)C2)C1,O=C1N=C(N)NC(C)=C1CCO,NC1=CC=C(CCC2=CC=C(N)C=C2)C=C1,1000,222.288,7540.159,1572.115,169.184,212.296,0.25,0.5,0.125,0.125,0.388,1,100,6.66,29.3,1066,129,1,80,10,0.5,0.5
11,[Re]CCCCOCCCCOCCCCOCCCCOCCCCOCCCCOCCCCOCCCCOCCCCOCCCCOCCCCOCCCCOCCCCOCCCC[Re],CC1(C)CC(C)(CN=C=O)CC(N=C=O)C1,[Rn]CC1=CC(C[Rn])=CC=C1,[Rn]CC1=CC(C[Rn])=CC=C1,CNC(=O)NC1CC(C)(C)CC(C)(CNC(=O)OCCCCOCCCCOCCCCOCCCCOCCCCOCCCCOCCCCOCCCCOCCCCOCCCCOCCCCOCCCCOCCCCOCCCCOC(=O)NCC2(C)CC(NC(=O)NCc3cccc(CNC(=O)NC4CC(C)(C)CC(C)(CNC(=O)OCCCCOCCCCOCCCCOCCCCOCCCCOCCCCOCCCCOCCCCOCCCCOCCCCOCCCCOCCCCOCCCCOCCCCOC(=O)NCC5(C)CC(NC(=O)OCCCCOCCCCOCCCCOCCCCOCCCCOCCCCOCCCCOCCCCOCCCCOCCCCOCCCCOCCCCOCCCCOCCCCOC(=O)NC6CC(C)(C)CC(C)(CNC(=O)OCCCCOCCCCOCCCCOCCCCOCCCCOCCCCOCCCCOCCCCOCCCCOCCCCOCCCCOCCCCOCCCCOCCCCOC(=O)NCC7(C)CC(NC(=O)NCc8cccc(CNC(=O)NC9CC(C)(C)CC(C)(CNC(=O)OCCCCOCCCCOCCCCOCCCCOCCCCOCCCCOCCCCOCCCCOCCCCOCCCCOCCCCOCCCCOCCCCOCCCCOC(=O)NCC%10(C)CC(NC(=O)NC)CC(C)(C)C%10)C9)c8)CC(C)(C)C7)C6)CC(C)(C)C5)C4)c3)CC(C)(C)C2)C1,COC(=O)NC1CC(C)(C)CC(C)(CNC(=O)OCCCCOCCCCOCCCCOCCCCOCCCCOCCCCOCCCCOCCCCOCCCCOCCCCOCCCCOCCCCOCCCCOCCCCOC(=O)NCC2(C)CC(NC(=O)OC)CC(C)(C)C2)C1,NCC1=CC(CN)=CC=C1,NCC1=CC(CN)=CC=C1,1000,222.288,7250.381,1536.173,136.198,136.198,0.385,0.5,0.058,0.058,0.248,1,100,9999,9.42,2612,77,1,25,6,0.622,0.363
12,[Re]CCCCOCCCCOCCCCOCCCCOCCCCOCCCCOCCCCOCCCCOCCCCOCCCCOCCCCOCCCCOCCCCOCCCC[Re],CC1(C)CC(C)(CN=C=O)CC(N=C=O)C1,[Rn]CC1=CC(C[Rn])=CC=C1,[Rn]CC1=CC(C[Rn])=CC=C1,CNC(=O)NC1CC(C)(C)CC(C)(CNC(=O)OCCCCOCCCCOCCCCOCCCCOCCCCOCCCCOCCCCOCCCCOCCCCOCCCCOCCCCOCCCCOCCCCOCCCCOC(=O)NCC2(C)CC(NC(=O)NCc3cccc(CNC(=O)NC4CC(C)(C)CC(C)(CNC(=O)OCCCCOCCCCOCCCCOCCCCOCCCCOCCCCOCCCCOCCCCOCCCCOCCCCOCCCCOCCCCOCCCCOCCCCOC(=O)NCC5(C)CC(NC(=O)OCCCCOCCCCOCCCCOCCCCOCCCCOCCCCOCCCCOCCCCOCCCCOCCCCOCCCCOCCCCOCCCCOCCCCOC(=O)NC6CC(C)(C)CC(C)(CNC(=O)OCCCCOCCCCOCCCCOCCCCOCCCCOCCCCOCCCCOCCCCOCCCCOCCCCOCCCCOCCCCOCCCCOCCCCOC(=O)NCC7(C)CC(NC(=O)NCc8cccc(CNC(=O)NC9CC(C)(C)CC(C)(CNC(=O)OCCCCOCCCCOCCCCOCCCCOCCCCOCCCCOCCCCOCCCCOCCCCOCCCCOCCCCOCCCCOCCCCOCCCCOC(=O)NCC%10(C)CC(NC(=O)NC)CC(C)(C)C%10)C9)c8)CC(C)(C)C7)C6)CC(C)(C)C5)C4)c3)CC(C)(C)C2)C1,COC(=O)NC1CC(C)(C)CC(C)(CNC(=O)OCCCCOCCCCOCCCCOCCCCOCCCCOCCCCOCCCCOCCCCOCCCCOCCCCOCCCCOCCCCOCCCCOCCCCOC(=O)NCC2(C)CC(NC(=O)OC)CC(C)(C)C2)C1,NCC1=CC(CN)=CC=C1,NCC1=CC(CN)=CC=C1,1000,222.288,7250.381,1536.173,136.198,136.198,0.385,0.5,0.058,0.058,0.248,1,100,9999,9.42,2612,77,1,25,12,0.98,0.646
13,[Re]CCCCOCCCCOCCCCOCCCCOCCCCOCCCCOCCCCOCCCCOCCCCOCCCCOCCCCOCCCCOCCCCOCCCC[Re],CC1(C)CC(C)(CN=C=O)CC(N=C=O)C1,[Rn]CC1=CC(C[Rn])=CC=C1,[Rn]CC1=CC(C[Rn])=CC=C1,CNC(=O)NC1CC(C)(C)CC(C)(CNC(=O)OCCCCOCCCCOCCCCOCCCCOCCCCOCCCCOCCCCOCCCCOCCCCOCCCCOCCCCOCCCCOCCCCOCCCCOC(=O)NCC2(C)CC(NC(=O)NCc3cccc(CNC(=O)NC4CC(C)(C)CC(C)(CNC(=O)OCCCCOCCCCOCCCCOCCCCOCCCCOCCCCOCCCCOCCCCOCCCCOCCCCOCCCCOCCCCOCCCCOCCCCOC(=O)NCC5(C)CC(NC(=O)OCCCCOCCCCOCCCCOCCCCOCCCCOCCCCOCCCCOCCCCOCCCCOCCCCOCCCCOCCCCOCCCCOCCCCOC(=O)NC6CC(C)(C)CC(C)(CNC(=O)OCCCCOCCCCOCCCCOCCCCOCCCCOCCCCOCCCCOCCCCOCCCCOCCCCOCCCCOCCCCOCCCCOCCCCOC(=O)NCC7(C)CC(NC(=O)NCc8cccc(CNC(=O)NC9CC(C)(C)CC(C)(CNC(=O)OCCCCOCCCCOCCCCOCCCCOCCCCOCCCCOCCCCOCCCCOCCCCOCCCCOCCCCOCCCCOCCCCOCCCCOC(=O)NCC%10(C)CC(NC(=O)NC)CC(C)(C)C%10)C9)c8)CC(C)(C)C7)C6)CC(C)(C)C5)C4)c3)CC(C)(C)C2)C1,COC(=O)NC1CC(C)(C)CC(C)(CNC(=O)OCCCCOCCCCOCCCCOCCCCOCCCCOCCCCOCCCCOCCCCOCCCCOCCCCOCCCCOCCCCOCCCCOCCCCOC(=O)NCC2(C)CC(NC(=O)OC)CC(C)(C)C2)C1,NCC1=CC(CN)=CC=C1,NCC1=CC(CN)=CC=C1,1000,222.288,7250.381,1536.173,136.198,136.198,0.385,0.5,0.058,0.058,0.248,1,100,9999,9.42,2612,77,1,25,24,1,0.907
14,[Re]CCCCOCCCCOCCCCOCCCCOCCCCOCCCCOCCCCOCCCCOCCCCOCCCCOCCCCOCCCCOCCCCOCCCC[Re],CC1(C)CC(C)(CN=C=O)CC(N=C=O)C1,[Rn]CC1=CC(C[Rn])=CC=C1,[Rn]CC1=CC(C[Rn])=CC=C1,CNC(=O)NC1CC(C)(C)CC(C)(CNC(=O)OCCCCOCCCCOCCCCOCCCCOCCCCOCCCCOCCCCOCCCCOCCCCOCCCCOCCCCOCCCCOCCCCOCCCCOC(=O)NCC2(C)CC(NC(=O)NCc3cccc(CNC(=O)NC4CC(C)(C)CC(C)(CNC(=O)OCCCCOCCCCOCCCCOCCCCOCCCCOCCCCOCCCCOCCCCOCCCCOCCCCOCCCCOCCCCOCCCCOCCCCOC(=O)NCC5(C)CC(NC(=O)OCCCCOCCCCOCCCCOCCCCOCCCCOCCCCOCCCCOCCCCOCCCCOCCCCOCCCCOCCCCOCCCCOCCCCOC(=O)NC6CC(C)(C)CC(C)(CNC(=O)OCCCCOCCCCOCCCCOCCCCOCCCCOCCCCOCCCCOCCCCOCCCCOCCCCOCCCCOCCCCOCCCCOCCCCOC(=O)NCC7(C)CC(NC(=O)NCc8cccc(CNC(=O)NC9CC(C)(C)CC(C)(CNC(=O)OCCCCOCCCCOCCCCOCCCCOCCCCOCCCCOCCCCOCCCCOCCCCOCCCCOCCCCOCCCCOCCCCOCCCCOC(=O)NCC%10(C)CC(NC(=O)NC)CC(C)(C)C%10)C9)c8)CC(C)(C)C7)C6)CC(C)(C)C5)C4)c3)CC(C)(C)C2)C1,COC(=O)NC1CC(C)(C)CC(C)(CNC(=O)OCCCCOCCCCOCCCCOCCCCOCCCCOCCCCOCCCCOCCCCOCCCCOCCCCOCCCCOCCCCOCCCCOCCCCOC(=O)NCC2(C)CC(NC(=O)OC)CC(C)(C)C2)C1,NCC1=CC(CN)=CC=C1,NCC1=CC(CN)=CC=C1,1000,222.288,7250.381,1536.173,136.198,136.198,0.385,0.577,0.096,0.096,0.286,1,100,9999,16.34,1683,83,1,25,6,0.497,0.237
15,[Re]CCCCOCCCCOCCCCOCCCCOCCCCOCCCCOCCCCOCCCCOCCCCOCCCCOCCCCOCCCCOCCCCOCCCC[Re],CC1(C)CC(C)(CN=C=O)CC(N=C=O)C1,[Rn]CC1=CC(C[Rn])=CC=C1,[Rn]CC1=CC(C[Rn])=CC=C1,CNC(=O)NC1CC(C)(C)CC(C)(CNC(=O)OCCCCOCCCCOCCCCOCCCCOCCCCOCCCCOCCCCOCCCCOCCCCOCCCCOCCCCOCCCCOCCCCOCCCCOC(=O)NCC2(C)CC(NC(=O)NCc3cccc(CNC(=O)NC4CC(C)(C)CC(C)(CNC(=O)OCCCCOCCCCOCCCCOCCCCOCCCCOCCCCOCCCCOCCCCOCCCCOCCCCOCCCCOCCCCOCCCCOCCCCOC(=O)NCC5(C)CC(NC(=O)OCCCCOCCCCOCCCCOCCCCOCCCCOCCCCOCCCCOCCCCOCCCCOCCCCOCCCCOCCCCOCCCCOCCCCOC(=O)NC6CC(C)(C)CC(C)(CNC(=O)OCCCCOCCCCOCCCCOCCCCOCCCCOCCCCOCCCCOCCCCOCCCCOCCCCOCCCCOCCCCOCCCCOCCCCOC(=O)NCC7(C)CC(NC(=O)NCc8cccc(CNC(=O)NC9CC(C)(C)CC(C)(CNC(=O)OCCCCOCCCCOCCCCOCCCCOCCCCOCCCCOCCCCOCCCCOCCCCOCCCCOCCCCOCCCCOCCCCOCCCCOC(=O)NCC%10(C)CC(NC(=O)NC)CC(C)(C)C%10)C9)c8)CC(C)(C)C7)C6)CC(C)(C)C5)C4)c3)CC(C)(C)C2)C1,COC(=O)NC1CC(C)(C)CC(C)(CNC(=O)OCCCCOCCCCOCCCCOCCCCOCCCCOCCCCOCCCCOCCCCOCCCCOCCCCOCCCCOCCCCOCCCCOCCCCOC(=O)NCC2(C)CC(NC(=O)OC)CC(C)(C)C2)C1,NCC1=CC(CN)=CC=C1,NCC1=CC(CN)=CC=C1,1000,222.288,7250.381,1536.173,136.198,136.198,0.385,0.577,0.096,0.096,0.286,1,100,9999,16.34,1683,83,1,25,12,0.604,0.307
16,[Re]CCCCOCCCCOCCCCOCCCCOCCCCOCCCCOCCCCOCCCCOCCCCOCCCCOCCCCOCCCCOCCCCOCCCC[Re],CC1(C)CC(C)(CN=C=O)CC(N=C=O)C1,[Rn]CC1=CC(C[Rn])=CC=C1,[Rn]CC1=CC(C[Rn])=CC=C1,CNC(=O)NC1CC(C)(C)CC(C)(CNC(=O)OCCCCOCCCCOCCCCOCCCCOCCCCOCCCCOCCCCOCCCCOCCCCOCCCCOCCCCOCCCCOCCCCOCCCCOC(=O)NCC2(C)CC(NC(=O)NCc3cccc(CNC(=O)NC4CC(C)(C)CC(C)(CNC(=O)OCCCCOCCCCOCCCCOCCCCOCCCCOCCCCOCCCCOCCCCOCCCCOCCCCOCCCCOCCCCOCCCCOCCCCOC(=O)NCC5(C)CC(NC(=O)OCCCCOCCCCOCCCCOCCCCOCCCCOCCCCOCCCCOCCCCOCCCCOCCCCOCCCCOCCCCOCCCCOCCCCOC(=O)NC6CC(C)(C)CC(C)(CNC(=O)OCCCCOCCCCOCCCCOCCCCOCCCCOCCCCOCCCCOCCCCOCCCCOCCCCOCCCCOCCCCOCCCCOCCCCOC(=O)NCC7(C)CC(NC(=O)NCc8cccc(CNC(=O)NC9CC(C)(C)CC(C)(CNC(=O)OCCCCOCCCCOCCCCOCCCCOCCCCOCCCCOCCCCOCCCCOCCCCOCCCCOCCCCOCCCCOCCCCOCCCCOC(=O)NCC%10(C)CC(NC(=O)NC)CC(C)(C)C%10)C9)c8)CC(C)(C)C7)C6)CC(C)(C)C5)C4)c3)CC(C)(C)C2)C1,COC(=O)NC1CC(C)(C)CC(C)(CNC(=O)OCCCCOCCCCOCCCCOCCCCOCCCCOCCCCOCCCCOCCCCOCCCCOCCCCOCCCCOCCCCOCCCCOCCCCOC(=O)NCC2(C)CC(NC(=O)OC)CC(C)(C)C2)C1,NCC1=CC(CN)=CC=C1,NCC1=CC(CN)=CC=C1,1000,222.288,7250.381,1536.173,136.198,136.198,0.385,0.577,0.096,0.096,0.286,1,100,9999,16.34,1683,83,1,25,24,0.862,0.556
17,[Re]CCCCOCCCCOCCCCOCCCCOCCCCOCCCCOCCCCOCCCCOCCCCOCCCCOCCCCOCCCCOCCCCOCCCC[Re],CC1(C)CC(C)(CN=C=O)CC(N=C=O)C1,[Rn]CC1=CC(C[Rn])=CC=C1,[Rn]CC1=CC(C[Rn])=CC=C1,CNC(=O)NC1CC(C)(C)CC(C)(CNC(=O)OCCCCOCCCCOCCCCOCCCCOCCCCOCCCCOCCCCOCCCCOCCCCOCCCCOCCCCOCCCCOCCCCOCCCCOC(=O)NCC2(C)CC(NC(=O)NCc3cccc(CNC(=O)NC4CC(C)(C)CC(C)(CNC(=O)OCCCCOCCCCOCCCCOCCCCOCCCCOCCCCOCCCCOCCCCOCCCCOCCCCOCCCCOCCCCOCCCCOCCCCOC(=O)NCC5(C)CC(NC(=O)OCCCCOCCCCOCCCCOCCCCOCCCCOCCCCOCCCCOCCCCOCCCCOCCCCOCCCCOCCCCOCCCCOCCCCOC(=O)NC6CC(C)(C)CC(C)(CNC(=O)OCCCCOCCCCOCCCCOCCCCOCCCCOCCCCOCCCCOCCCCOCCCCOCCCCOCCCCOCCCCOCCCCOCCCCOC(=O)NCC7(C)CC(NC(=O)NCc8cccc(CNC(=O)NC9CC(C)(C)CC(C)(CNC(=O)OCCCCOCCCCOCCCCOCCCCOCCCCOCCCCOCCCCOCCCCOCCCCOCCCCOCCCCOCCCCOCCCCOCCCCOC(=O)NCC%10(C)CC(NC(=O)NC)CC(C)(C)C%10)C9)c8)CC(C)(C)C7)C6)CC(C)(C)C5)C4)c3)CC(C)(C)C2)C1,COC(=O)NC1CC(C)(C)CC(C)(CNC(=O)OCCCCOCCCCOCCCCOCCCCOCCCCOCCCCOCCCCOCCCCOCCCCOCCCCOCCCCOCCCCOCCCCOCCCCOC(=O)NCC2(C)CC(NC(=O)OC)CC(C)(C)C2)C1,NCC1=CC(CN)=CC=C1,NCC1=CC(CN)=CC=C1,1000,222.288,7250.381,1536.173,136.198,136.198,0.385,0.654,0.135,0.135,0.321,1,100,9999,19.04,1353,84,1,25,6,0.428,0.22
18,[Re]CCCCOCCCCOCCCCOCCCCOCCCCOCCCCOCCCCOCCCCOCCCCOCCCCOCCCCOCCCCOCCCCOCCCC[Re],CC1(C)CC(C)(CN=C=O)CC(N=C=O)C1,[Rn]CC1=CC(C[Rn])=CC=C1,[Rn]CC1=CC(C[Rn])=CC=C1,CNC(=O)NC1CC(C)(C)CC(C)(CNC(=O)OCCCCOCCCCOCCCCOCCCCOCCCCOCCCCOCCCCOCCCCOCCCCOCCCCOCCCCOCCCCOCCCCOCCCCOC(=O)NCC2(C)CC(NC(=O)NCc3cccc(CNC(=O)NC4CC(C)(C)CC(C)(CNC(=O)OCCCCOCCCCOCCCCOCCCCOCCCCOCCCCOCCCCOCCCCOCCCCOCCCCOCCCCOCCCCOCCCCOCCCCOC(=O)NCC5(C)CC(NC(=O)OCCCCOCCCCOCCCCOCCCCOCCCCOCCCCOCCCCOCCCCOCCCCOCCCCOCCCCOCCCCOCCCCOCCCCOC(=O)NC6CC(C)(C)CC(C)(CNC(=O)OCCCCOCCCCOCCCCOCCCCOCCCCOCCCCOCCCCOCCCCOCCCCOCCCCOCCCCOCCCCOCCCCOCCCCOC(=O)NCC7(C)CC(NC(=O)NCc8cccc(CNC(=O)NC9CC(C)(C)CC(C)(CNC(=O)OCCCCOCCCCOCCCCOCCCCOCCCCOCCCCOCCCCOCCCCOCCCCOCCCCOCCCCOCCCCOCCCCOCCCCOC(=O)NCC%10(C)CC(NC(=O)NC)CC(C)(C)C%10)C9)c8)CC(C)(C)C7)C6)CC(C)(C)C5)C4)c3)CC(C)(C)C2)C1,COC(=O)NC1CC(C)(C)CC(C)(CNC(=O)OCCCCOCCCCOCCCCOCCCCOCCCCOCCCCOCCCCOCCCCOCCCCOCCCCOCCCCOCCCCOCCCCOCCCCOC(=O)NCC2(C)CC(NC(=O)OC)CC(C)(C)C2)C1,NCC1=CC(CN)=CC=C1,NCC1=CC(CN)=CC=C1,1000,222.288,7250.381,1536.173,136.198,136.198,0.385,0.654,0.135,0.135,0.321,1,100,9999,19.04,1353,84,1,25,12,0.64,0.349
19,[Re]CCCCOCCCCOCCCCOCCCCOCCCCOCCCCOCCCCOCCCCOCCCCOCCCCOCCCCOCCCCOCCCCOCCCC[Re],CC1(C)CC(C)(CN=C=O)CC(N=C=O)C1,[Rn]CC1=CC(C[Rn])=CC=C1,[Rn]CC1=CC(C[Rn])=CC=C1,CNC(=O)NC1CC(C)(C)CC(C)(CNC(=O)OCCCCOCCCCOCCCCOCCCCOCCCCOCCCCOCCCCOCCCCOCCCCOCCCCOCCCCOCCCCOCCCCOCCCCOC(=O)NCC2(C)CC(NC(=O)NCc3cccc(CNC(=O)NC4CC(C)(C)CC(C)(CNC(=O)OCCCCOCCCCOCCCCOCCCCOCCCCOCCCCOCCCCOCCCCOCCCCOCCCCOCCCCOCCCCOCCCCOCCCCOC(=O)NCC5(C)CC(NC(=O)OCCCCOCCCCOCCCCOCCCCOCCCCOCCCCOCCCCOCCCCOCCCCOCCCCOCCCCOCCCCOCCCCOCCCCOC(=O)NC6CC(C)(C)CC(C)(CNC(=O)OCCCCOCCCCOCCCCOCCCCOCCCCOCCCCOCCCCOCCCCOCCCCOCCCCOCCCCOCCCCOCCCCOCCCCOC(=O)NCC7(C)CC(NC(=O)NCc8cccc(CNC(=O)NC9CC(C)(C)CC(C)(CNC(=O)OCCCCOCCCCOCCCCOCCCCOCCCCOCCCCOCCCCOCCCCOCCCCOCCCCOCCCCOCCCCOCCCCOCCCCOC(=O)NCC%10(C)CC(NC(=O)NC)CC(C)(C)C%10)C9)c8)CC(C)(C)C7)C6)CC(C)(C)C5)C4)c3)CC(C)(C)C2)C1,COC(=O)NC1CC(C)(C)CC(C)(CNC(=O)OCCCCOCCCCOCCCCOCCCCOCCCCOCCCCOCCCCOCCCCOCCCCOCCCCOCCCCOCCCCOCCCCOCCCCOC(=O)NCC2(C)CC(NC(=O)OC)CC(C)(C)C2)C1,NCC1=CC(CN)=CC=C1,NCC1=CC(CN)=CC=C1,1000,222.288,7250.381,1536.173,136.198,136.198,0.385,0.654,0.135,0.135,0.321,1,100,9999,19.04,1353,84,1,25,24,0.906,0.702
20,[Re]CCCCOCCCCOCCCCOCCCCOCCCCOCCCCOCCCCOCCCCOCCCCOCCCCOCCCCOCCCCOCCCCOCCCC[Re],CC1(C)CC(C)(CN=C=O)CC(N=C=O)C1,[Rn]CC1=CC(C[Rn])=CC=C1,[Rn]CC1=CC(C[Rn])=CC=C1,CNC(=O)NC1CC(C)(C)CC(C)(CNC(=O)OCCCCOCCCCOCCCCOCCCCOCCCCOCCCCOCCCCOCCCCOCCCCOCCCCOCCCCOCCCCOCCCCOCCCCOC(=O)NCC2(C)CC(NC(=O)NCc3cccc(CNC(=O)NC4CC(C)(C)CC(C)(CNC(=O)OCCCCOCCCCOCCCCOCCCCOCCCCOCCCCOCCCCOCCCCOCCCCOCCCCOCCCCOCCCCOCCCCOCCCCOC(=O)NCC5(C)CC(NC(=O)OCCCCOCCCCOCCCCOCCCCOCCCCOCCCCOCCCCOCCCCOCCCCOCCCCOCCCCOCCCCOCCCCOCCCCOC(=O)NC6CC(C)(C)CC(C)(CNC(=O)OCCCCOCCCCOCCCCOCCCCOCCCCOCCCCOCCCCOCCCCOCCCCOCCCCOCCCCOCCCCOCCCCOCCCCOC(=O)NCC7(C)CC(NC(=O)NCc8cccc(CNC(=O)NC9CC(C)(C)CC(C)(CNC(=O)OCCCCOCCCCOCCCCOCCCCOCCCCOCCCCOCCCCOCCCCOCCCCOCCCCOCCCCOCCCCOCCCCOCCCCOC(=O)NCC%10(C)CC(NC(=O)NC)CC(C)(C)C%10)C9)c8)CC(C)(C)C7)C6)CC(C)(C)C5)C4)c3)CC(C)(C)C2)C1,COC(=O)NC1CC(C)(C)CC(C)(CNC(=O)OCCCCOCCCCOCCCCOCCCCOCCCCOCCCCOCCCCOCCCCOCCCCOCCCCOCCCCOCCCCOCCCCOCCCCOC(=O)NCC2(C)CC(NC(=O)OC)CC(C)(C)C2)C1,NCC1=CC(CN)=CC=C1,NCC1=CC(CN)=CC=C1,1000,222.288,7250.381,1536.173,136.198,136.198,0.385,0.731,0.173,0.173,0.353,1,100,9999,48.97,1191,171,1,25,6,0.122,0.073
21,[Re]CCCCOCCCCOCCCCOCCCCOCCCCOCCCCOCCCCOCCCCOCCCCOCCCCOCCCCOCCCCOCCCCOCCCC[Re],CC1(C)CC(C)(CN=C=O)CC(N=C=O)C1,[Rn]CC1=CC(C[Rn])=CC=C1,[Rn]CC1=CC(C[Rn])=CC=C1,CNC(=O)NC1CC(C)(C)CC(C)(CNC(=O)OCCCCOCCCCOCCCCOCCCCOCCCCOCCCCOCCCCOCCCCOCCCCOCCCCOCCCCOCCCCOCCCCOCCCCOC(=O)NCC2(C)CC(NC(=O)NCc3cccc(CNC(=O)NC4CC(C)(C)CC(C)(CNC(=O)OCCCCOCCCCOCCCCOCCCCOCCCCOCCCCOCCCCOCCCCOCCCCOCCCCOCCCCOCCCCOCCCCOCCCCOC(=O)NCC5(C)CC(NC(=O)OCCCCOCCCCOCCCCOCCCCOCCCCOCCCCOCCCCOCCCCOCCCCOCCCCOCCCCOCCCCOCCCCOCCCCOC(=O)NC6CC(C)(C)CC(C)(CNC(=O)OCCCCOCCCCOCCCCOCCCCOCCCCOCCCCOCCCCOCCCCOCCCCOCCCCOCCCCOCCCCOCCCCOCCCCOC(=O)NCC7(C)CC(NC(=O)NCc8cccc(CNC(=O)NC9CC(C)(C)CC(C)(CNC(=O)OCCCCOCCCCOCCCCOCCCCOCCCCOCCCCOCCCCOCCCCOCCCCOCCCCOCCCCOCCCCOCCCCOCCCCOC(=O)NCC%10(C)CC(NC(=O)NC)CC(C)(C)C%10)C9)c8)CC(C)(C)C7)C6)CC(C)(C)C5)C4)c3)CC(C)(C)C2)C1,COC(=O)NC1CC(C)(C)CC(C)(CNC(=O)OCCCCOCCCCOCCCCOCCCCOCCCCOCCCCOCCCCOCCCCOCCCCOCCCCOCCCCOCCCCOCCCCOCCCCOC(=O)NCC2(C)CC(NC(=O)OC)CC(C)(C)C2)C1,NCC1=CC(CN)=CC=C1,NCC1=CC(CN)=CC=C1,1000,222.288,7250.381,1536.173,136.198,136.198,0.385,0.731,0.173,0.173,0.353,1,100,9999,48.97,1191,171,1,25,12,0.213,0.094
22,[Re]CCCCOCCCCOCCCCOCCCCOCCCCOCCCCOCCCCOCCCCOCCCCOCCCCOCCCCOCCCCOCCCCOCCCC[Re],CC1(C)CC(C)(CN=C=O)CC(N=C=O)C1,[Rn]CC1=CC(C[Rn])=CC=C1,[Rn]CC1=CC(C[Rn])=CC=C1,CNC(=O)NC1CC(C)(C)CC(C)(CNC(=O)OCCCCOCCCCOCCCCOCCCCOCCCCOCCCCOCCCCOCCCCOCCCCOCCCCOCCCCOCCCCOCCCCOCCCCOC(=O)NCC2(C)CC(NC(=O)NCc3cccc(CNC(=O)NC4CC(C)(C)CC(C)(CNC(=O)OCCCCOCCCCOCCCCOCCCCOCCCCOCCCCOCCCCOCCCCOCCCCOCCCCOCCCCOCCCCOCCCCOCCCCOC(=O)NCC5(C)CC(NC(=O)OCCCCOCCCCOCCCCOCCCCOCCCCOCCCCOCCCCOCCCCOCCCCOCCCCOCCCCOCCCCOCCCCOCCCCOC(=O)NC6CC(C)(C)CC(C)(CNC(=O)OCCCCOCCCCOCCCCOCCCCOCCCCOCCCCOCCCCOCCCCOCCCCOCCCCOCCCCOCCCCOCCCCOCCCCOC(=O)NCC7(C)CC(NC(=O)NCc8cccc(CNC(=O)NC9CC(C)(C)CC(C)(CNC(=O)OCCCCOCCCCOCCCCOCCCCOCCCCOCCCCOCCCCOCCCCOCCCCOCCCCOCCCCOCCCCOCCCCOCCCCOC(=O)NCC%10(C)CC(NC(=O)NC)CC(C)(C)C%10)C9)c8)CC(C)(C)C7)C6)CC(C)(C)C5)C4)c3)CC(C)(C)C2)C1,COC(=O)NC1CC(C)(C)CC(C)(CNC(=O)OCCCCOCCCCOCCCCOCCCCOCCCCOCCCCOCCCCOCCCCOCCCCOCCCCOCCCCOCCCCOCCCCOCCCCOC(=O)NCC2(C)CC(NC(=O)OC)CC(C)(C)C2)C1,NCC1=CC(CN)=CC=C1,NCC1=CC(CN)=CC=C1,1000,222.288,7250.381,1536.173,136.198,136.198,0.385,0.731,0.173,0.173,0.353,1,100,9999,48.97,1191,171,1,25,24,0.365,0.109
23,[Re]CCCCCCOC(OCCCCCCOC(OCCCCCCOC(OCCCCCCOC(OCCCCCCOC(OCCCCCCOC(OCCCCCCOC(OCCCCCCOC(OCCCCCCOC(OCCCCCC[Re])=O)=O)=O)=O)=O)=O)=O)=O)=O,O=C=NC1=CC=C(CC2=CC=C(N=C=O)C=C2)C=C1,[Re]CCSSCC[Re],[Re]CCSSCC[Re],COC(=O)Nc1ccc(Cc2ccc(NC(=O)OCCCCCCOC(=O)OCCCCCCOC(=O)OCCCCCCOC(=O)OCCCCCCOC(=O)OCCCCCCOC(=O)OCCCCCCOC(=O)OCCCCCCOC(=O)OCCCCCCOC(=O)OCCCCCCOC(=O)OCCCCCCOC(=O)Nc3ccc(Cc4ccc(NC(=O)OCCSSCCOC(=O)Nc5ccc(Cc6ccc(NC(=O)OCCCCCCOC(=O)OCCCCCCOC(=O)OCCCCCCOC(=O)OCCCCCCOC(=O)OCCCCCCOC(=O)OCCCCCCOC(=O)OCCCCCCOC(=O)OCCCCCCOC(=O)OCCCCCCOC(=O)OCCCCCCOC(=O)Nc7ccc(Cc8ccc(NC(=O)OCCCCCCOC(=O)OCCCCCCOC(=O)OCCCCCCOC(=O)OCCCCCCOC(=O)OCCCCCCOC(=O)OCCCCCCOC(=O)OCCCCCCOC(=O)OCCCCCCOC(=O)OCCCCCCOC(=O)OCCCCCCOC(=O)Nc9ccc(Cc%10ccc(NC(=O)OCCCCCCOC(=O)OCCCCCCOC(=O)OCCCCCCOC(=O)OCCCCCCOC(=O)OCCCCCCOC(=O)OCCCCCCOC(=O)OCCCCCCOC(=O)OCCCCCCOC(=O)OCCCCCCOC(=O)OCCCCCCOC(=O)Nc%11ccc(Cc%12ccc(NC(=O)OCCSSCCOC(=O)Nc%13ccc(Cc%14ccc(NC(=O)OCCCCCCOC(=O)OCCCCCCOC(=O)OCCCCCCOC(=O)OCCCCCCOC(=O)OCCCCCCOC(=O)OCCCCCCOC(=O)OCCCCCCOC(=O)OCCCCCCOC(=O)OCCCCCCOC(=O)OCCCCCCOC(=O)Nc%15ccc(Cc%16ccc(NC(=O)OC)cc%16)cc%15)cc%14)cc%13)cc%12)cc%11)cc%10)cc9)cc8)cc7)cc6)cc5)cc4)cc3)cc2)cc1,COC(=O)Nc1ccc(Cc2ccc(NC(=O)OCCCCCCOC(=O)OCCCCCCOC(=O)OCCCCCCOC(=O)OCCCCCCOC(=O)OCCCCCCOC(=O)OCCCCCCOC(=O)OCCCCCCOC(=O)OCCCCCCOC(=O)OCCCCCCOC(=O)OCCCCCCOC(=O)Nc3ccc(Cc4ccc(NC(=O)OC)cc4)cc3)cc2)cc1,OCCSSCCO,OCCSSCCO,2000,250.257,9453.182,1980.304,154.256,154.256,0.5,0.2,0.15,0.15,0.088,0,20,89,13,290,9999,1,25,24,0.2,0.05
24,[Re]CCCCCCOC(OCCCCCCOC(OCCCCCCOC(OCCCCCCOC(OCCCCCCOC(OCCCCCCOC(OCCCCCCOC(OCCCCCCOC(OCCCCCCOC(OCCCCCC[Re])=O)=O)=O)=O)=O)=O)=O)=O)=O,O=C=NC1=CC=C(CC2=CC=C(N=C=O)C=C2)C=C1,[Re]CCSSCC[Re],[Re]CCSSCC[Re],COC(=O)Nc1ccc(Cc2ccc(NC(=O)OCCCCCCOC(=O)OCCCCCCOC(=O)OCCCCCCOC(=O)OCCCCCCOC(=O)OCCCCCCOC(=O)OCCCCCCOC(=O)OCCCCCCOC(=O)OCCCCCCOC(=O)OCCCCCCOC(=O)OCCCCCCOC(=O)Nc3ccc(Cc4ccc(NC(=O)OCCSSCCOC(=O)Nc5ccc(Cc6ccc(NC(=O)OCCCCCCOC(=O)OCCCCCCOC(=O)OCCCCCCOC(=O)OCCCCCCOC(=O)OCCCCCCOC(=O)OCCCCCCOC(=O)OCCCCCCOC(=O)OCCCCCCOC(=O)OCCCCCCOC(=O)OCCCCCCOC(=O)Nc7ccc(Cc8ccc(NC(=O)OCCCCCCOC(=O)OCCCCCCOC(=O)OCCCCCCOC(=O)OCCCCCCOC(=O)OCCCCCCOC(=O)OCCCCCCOC(=O)OCCCCCCOC(=O)OCCCCCCOC(=O)OCCCCCCOC(=O)OCCCCCCOC(=O)Nc9ccc(Cc%10ccc(NC(=O)OCCCCCCOC(=O)OCCCCCCOC(=O)OCCCCCCOC(=O)OCCCCCCOC(=O)OCCCCCCOC(=O)OCCCCCCOC(=O)OCCCCCCOC(=O)OCCCCCCOC(=O)OCCCCCCOC(=O)OCCCCCCOC(=O)Nc%11ccc(Cc%12ccc(NC(=O)OCCSSCCOC(=O)Nc%13ccc(Cc%14ccc(NC(=O)OCCCCCCOC(=O)OCCCCCCOC(=O)OCCCCCCOC(=O)OCCCCCCOC(=O)OCCCCCCOC(=O)OCCCCCCOC(=O)OCCCCCCOC(=O)OCCCCCCOC(=O)OCCCCCCOC(=O)OCCCCCCOC(=O)Nc%15ccc(Cc%16ccc(NC(=O)OC)cc%16)cc%15)cc%14)cc%13)cc%12)cc%11)cc%10)cc9)cc8)cc7)cc6)cc5)cc4)cc3)cc2)cc1,COC(=O)Nc1ccc(Cc2ccc(NC(=O)OCCCCCCOC(=O)OCCCCCCOC(=O)OCCCCCCOC(=O)OCCCCCCOC(=O)OCCCCCCOC(=O)OCCCCCCOC(=O)OCCCCCCOC(=O)OCCCCCCOC(=O)OCCCCCCOC(=O)OCCCCCCOC(=O)Nc3ccc(Cc4ccc(NC(=O)OC)cc4)cc3)cc2)cc1,OCCSSCCO,OCCSSCCO,2000,250.257,9453.182,1980.304,154.256,154.256,0.5,0.167,0.167,0.167,0.085,0,20,65,16,297,9999,1,25,24,0.34,0.14
25,[Re]CCCCCCOC(OCCCCCCOC(OCCCCCCOC(OCCCCCCOC(OCCCCCCOC(OCCCCCCOC(OCCCCCCOC(OCCCCCCOC(OCCCCCCOC(OCCCCCC[Re])=O)=O)=O)=O)=O)=O)=O)=O)=O,O=C=NC1=CC=C(CC2=CC=C(N=C=O)C=C2)C=C1,[Re]CCSSCC[Re],[Re]CCSSCC[Re],COC(=O)Nc1ccc(Cc2ccc(NC(=O)OCCCCCCOC(=O)OCCCCCCOC(=O)OCCCCCCOC(=O)OCCCCCCOC(=O)OCCCCCCOC(=O)OCCCCCCOC(=O)OCCCCCCOC(=O)OCCCCCCOC(=O)OCCCCCCOC(=O)OCCCCCCOC(=O)Nc3ccc(Cc4ccc(NC(=O)OCCSSCCOC(=O)Nc5ccc(Cc6ccc(NC(=O)OCCCCCCOC(=O)OCCCCCCOC(=O)OCCCCCCOC(=O)OCCCCCCOC(=O)OCCCCCCOC(=O)OCCCCCCOC(=O)OCCCCCCOC(=O)OCCCCCCOC(=O)OCCCCCCOC(=O)OCCCCCCOC(=O)Nc7ccc(Cc8ccc(NC(=O)OCCCCCCOC(=O)OCCCCCCOC(=O)OCCCCCCOC(=O)OCCCCCCOC(=O)OCCCCCCOC(=O)OCCCCCCOC(=O)OCCCCCCOC(=O)OCCCCCCOC(=O)OCCCCCCOC(=O)OCCCCCCOC(=O)Nc9ccc(Cc%10ccc(NC(=O)OCCCCCCOC(=O)OCCCCCCOC(=O)OCCCCCCOC(=O)OCCCCCCOC(=O)OCCCCCCOC(=O)OCCCCCCOC(=O)OCCCCCCOC(=O)OCCCCCCOC(=O)OCCCCCCOC(=O)OCCCCCCOC(=O)Nc%11ccc(Cc%12ccc(NC(=O)OCCSSCCOC(=O)Nc%13ccc(Cc%14ccc(NC(=O)OCCCCCCOC(=O)OCCCCCCOC(=O)OCCCCCCOC(=O)OCCCCCCOC(=O)OCCCCCCOC(=O)OCCCCCCOC(=O)OCCCCCCOC(=O)OCCCCCCOC(=O)OCCCCCCOC(=O)OCCCCCCOC(=O)Nc%15ccc(Cc%16ccc(NC(=O)OC)cc%16)cc%15)cc%14)cc%13)cc%12)cc%11)cc%10)cc9)cc8)cc7)cc6)cc5)cc4)cc3)cc2)cc1,COC(=O)Nc1ccc(Cc2ccc(NC(=O)OCCCCCCOC(=O)OCCCCCCOC(=O)OCCCCCCOC(=O)OCCCCCCOC(=O)OCCCCCCOC(=O)OCCCCCCOC(=O)OCCCCCCOC(=O)OCCCCCCOC(=O)OCCCCCCOC(=O)OCCCCCCOC(=O)Nc3ccc(Cc4ccc(NC(=O)OC)cc4)cc3)cc2)cc1,OCCSSCCO,OCCSSCCO,2000,250.257,9453.182,1980.304,154.256,154.256,0.5,0.143,0.179,0.179,0.083,0,20,45,22,307,9999,1,25,24,0.24,0.11
26,[Re]CCCCCCOC(OCCCCCCOC(OCCCCCCOC(OCCCCCCOC(OCCCCCCOC(OCCCCCCOC(OCCCCCCOC(OCCCCCCOC(OCCCCCCOC(OCCCCCC[Re])=O)=O)=O)=O)=O)=O)=O)=O)=O,O=C=NC1=CC=C(CC2=CC=C(N=C=O)C=C2)C=C1,[Re]CCSSCC[Re],[Re]CCSSCC[Re],COC(=O)Nc1ccc(Cc2ccc(NC(=O)OCCCCCCOC(=O)OCCCCCCOC(=O)OCCCCCCOC(=O)OCCCCCCOC(=O)OCCCCCCOC(=O)OCCCCCCOC(=O)OCCCCCCOC(=O)OCCCCCCOC(=O)OCCCCCCOC(=O)OCCCCCCOC(=O)Nc3ccc(Cc4ccc(NC(=O)OCCSSCCOC(=O)Nc5ccc(Cc6ccc(NC(=O)OCCCCCCOC(=O)OCCCCCCOC(=O)OCCCCCCOC(=O)OCCCCCCOC(=O)OCCCCCCOC(=O)OCCCCCCOC(=O)OCCCCCCOC(=O)OCCCCCCOC(=O)OCCCCCCOC(=O)OCCCCCCOC(=O)Nc7ccc(Cc8ccc(NC(=O)OCCCCCCOC(=O)OCCCCCCOC(=O)OCCCCCCOC(=O)OCCCCCCOC(=O)OCCCCCCOC(=O)OCCCCCCOC(=O)OCCCCCCOC(=O)OCCCCCCOC(=O)OCCCCCCOC(=O)OCCCCCCOC(=O)Nc9ccc(Cc%10ccc(NC(=O)OCCCCCCOC(=O)OCCCCCCOC(=O)OCCCCCCOC(=O)OCCCCCCOC(=O)OCCCCCCOC(=O)OCCCCCCOC(=O)OCCCCCCOC(=O)OCCCCCCOC(=O)OCCCCCCOC(=O)OCCCCCCOC(=O)Nc%11ccc(Cc%12ccc(NC(=O)OCCSSCCOC(=O)Nc%13ccc(Cc%14ccc(NC(=O)OCCCCCCOC(=O)OCCCCCCOC(=O)OCCCCCCOC(=O)OCCCCCCOC(=O)OCCCCCCOC(=O)OCCCCCCOC(=O)OCCCCCCOC(=O)OCCCCCCOC(=O)OCCCCCCOC(=O)OCCCCCCOC(=O)Nc%15ccc(Cc%16ccc(NC(=O)OC)cc%16)cc%15)cc%14)cc%13)cc%12)cc%11)cc%10)cc9)cc8)cc7)cc6)cc5)cc4)cc3)cc2)cc1,COC(=O)Nc1ccc(Cc2ccc(NC(=O)OCCCCCCOC(=O)OCCCCCCOC(=O)OCCCCCCOC(=O)OCCCCCCOC(=O)OCCCCCCOC(=O)OCCCCCCOC(=O)OCCCCCCOC(=O)OCCCCCCOC(=O)OCCCCCCOC(=O)OCCCCCCOC(=O)Nc3ccc(Cc4ccc(NC(=O)OC)cc4)cc3)cc2)cc1,OCCSSCCO,OCCSSCCO,2000,250.257,9453.182,1980.304,154.256,154.256,0.5,0.2,0.15,0.15,0.088,0,20,89,13,290,9999,1,40,1,0.26,0.05
27,[Re]CCCCCCOC(OCCCCCCOC(OCCCCCCOC(OCCCCCCOC(OCCCCCCOC(OCCCCCCOC(OCCCCCCOC(OCCCCCCOC(OCCCCCCOC(OCCCCCC[Re])=O)=O)=O)=O)=O)=O)=O)=O)=O,O=C=NC1=CC=C(CC2=CC=C(N=C=O)C=C2)C=C1,[Re]CCSSCC[Re],[Re]CCSSCC[Re],COC(=O)Nc1ccc(Cc2ccc(NC(=O)OCCCCCCOC(=O)OCCCCCCOC(=O)OCCCCCCOC(=O)OCCCCCCOC(=O)OCCCCCCOC(=O)OCCCCCCOC(=O)OCCCCCCOC(=O)OCCCCCCOC(=O)OCCCCCCOC(=O)OCCCCCCOC(=O)Nc3ccc(Cc4ccc(NC(=O)OCCSSCCOC(=O)Nc5ccc(Cc6ccc(NC(=O)OCCCCCCOC(=O)OCCCCCCOC(=O)OCCCCCCOC(=O)OCCCCCCOC(=O)OCCCCCCOC(=O)OCCCCCCOC(=O)OCCCCCCOC(=O)OCCCCCCOC(=O)OCCCCCCOC(=O)OCCCCCCOC(=O)Nc7ccc(Cc8ccc(NC(=O)OCCCCCCOC(=O)OCCCCCCOC(=O)OCCCCCCOC(=O)OCCCCCCOC(=O)OCCCCCCOC(=O)OCCCCCCOC(=O)OCCCCCCOC(=O)OCCCCCCOC(=O)OCCCCCCOC(=O)OCCCCCCOC(=O)Nc9ccc(Cc%10ccc(NC(=O)OCCCCCCOC(=O)OCCCCCCOC(=O)OCCCCCCOC(=O)OCCCCCCOC(=O)OCCCCCCOC(=O)OCCCCCCOC(=O)OCCCCCCOC(=O)OCCCCCCOC(=O)OCCCCCCOC(=O)OCCCCCCOC(=O)Nc%11ccc(Cc%12ccc(NC(=O)OCCSSCCOC(=O)Nc%13ccc(Cc%14ccc(NC(=O)OCCCCCCOC(=O)OCCCCCCOC(=O)OCCCCCCOC(=O)OCCCCCCOC(=O)OCCCCCCOC(=O)OCCCCCCOC(=O)OCCCCCCOC(=O)OCCCCCCOC(=O)OCCCCCCOC(=O)OCCCCCCOC(=O)Nc%15ccc(Cc%16ccc(NC(=O)OC)cc%16)cc%15)cc%14)cc%13)cc%12)cc%11)cc%10)cc9)cc8)cc7)cc6)cc5)cc4)cc3)cc2)cc1,COC(=O)Nc1ccc(Cc2ccc(NC(=O)OCCCCCCOC(=O)OCCCCCCOC(=O)OCCCCCCOC(=O)OCCCCCCOC(=O)OCCCCCCOC(=O)OCCCCCCOC(=O)OCCCCCCOC(=O)OCCCCCCOC(=O)OCCCCCCOC(=O)OCCCCCCOC(=O)Nc3ccc(Cc4ccc(NC(=O)OC)cc4)cc3)cc2)cc1,OCCSSCCO,OCCSSCCO,2000,250.257,9453.182,1980.304,154.256,154.256,0.5,0.167,0.167,0.167,0.085,0,20,65,16,297,9999,1,40,1,0.32,0.19
28,[Re]CCCCCCOC(OCCCCCCOC(OCCCCCCOC(OCCCCCCOC(OCCCCCCOC(OCCCCCCOC(OCCCCCCOC(OCCCCCCOC(OCCCCCCOC(OCCCCCC[Re])=O)=O)=O)=O)=O)=O)=O)=O)=O,O=C=NC1=CC=C(CC2=CC=C(N=C=O)C=C2)C=C1,[Re]CCSSCC[Re],[Re]CCSSCC[Re],COC(=O)Nc1ccc(Cc2ccc(NC(=O)OCCCCCCOC(=O)OCCCCCCOC(=O)OCCCCCCOC(=O)OCCCCCCOC(=O)OCCCCCCOC(=O)OCCCCCCOC(=O)OCCCCCCOC(=O)OCCCCCCOC(=O)OCCCCCCOC(=O)OCCCCCCOC(=O)Nc3ccc(Cc4ccc(NC(=O)OCCSSCCOC(=O)Nc5ccc(Cc6ccc(NC(=O)OCCCCCCOC(=O)OCCCCCCOC(=O)OCCCCCCOC(=O)OCCCCCCOC(=O)OCCCCCCOC(=O)OCCCCCCOC(=O)OCCCCCCOC(=O)OCCCCCCOC(=O)OCCCCCCOC(=O)OCCCCCCOC(=O)Nc7ccc(Cc8ccc(NC(=O)OCCCCCCOC(=O)OCCCCCCOC(=O)OCCCCCCOC(=O)OCCCCCCOC(=O)OCCCCCCOC(=O)OCCCCCCOC(=O)OCCCCCCOC(=O)OCCCCCCOC(=O)OCCCCCCOC(=O)OCCCCCCOC(=O)Nc9ccc(Cc%10ccc(NC(=O)OCCCCCCOC(=O)OCCCCCCOC(=O)OCCCCCCOC(=O)OCCCCCCOC(=O)OCCCCCCOC(=O)OCCCCCCOC(=O)OCCCCCCOC(=O)OCCCCCCOC(=O)OCCCCCCOC(=O)OCCCCCCOC(=O)Nc%11ccc(Cc%12ccc(NC(=O)OCCSSCCOC(=O)Nc%13ccc(Cc%14ccc(NC(=O)OCCCCCCOC(=O)OCCCCCCOC(=O)OCCCCCCOC(=O)OCCCCCCOC(=O)OCCCCCCOC(=O)OCCCCCCOC(=O)OCCCCCCOC(=O)OCCCCCCOC(=O)OCCCCCCOC(=O)OCCCCCCOC(=O)Nc%15ccc(Cc%16ccc(NC(=O)OC)cc%16)cc%15)cc%14)cc%13)cc%12)cc%11)cc%10)cc9)cc8)cc7)cc6)cc5)cc4)cc3)cc2)cc1,COC(=O)Nc1ccc(Cc2ccc(NC(=O)OCCCCCCOC(=O)OCCCCCCOC(=O)OCCCCCCOC(=O)OCCCCCCOC(=O)OCCCCCCOC(=O)OCCCCCCOC(=O)OCCCCCCOC(=O)OCCCCCCOC(=O)OCCCCCCOC(=O)OCCCCCCOC(=O)Nc3ccc(Cc4ccc(NC(=O)OC)cc4)cc3)cc2)cc1,OCCSSCCO,OCCSSCCO,2000,250.257,9453.182,1980.304,154.256,154.256,0.5,0.143,0.179,0.179,0.083,0,20,45,22,307,9999,1,40,1,0.4,0.24
29,[Re]CCCCCCOC(OCCCCCCOC(OCCCCCCOC(OCCCCCCOC(OCCCCCCOC(OCCCCCCOC(OCCCCCCOC(OCCCCCCOC(OCCCCCCOC(OCCCCCC[Re])=O)=O)=O)=O)=O)=O)=O)=O)=O,O=C=NC1=CC=C(CC2=CC=C(N=C=O)C=C2)C=C1,[Re]CCSSCC[Re],[Re]CCSSCC[Re],COC(=O)Nc1ccc(Cc2ccc(NC(=O)OCCCCCCOC(=O)OCCCCCCOC(=O)OCCCCCCOC(=O)OCCCCCCOC(=O)OCCCCCCOC(=O)OCCCCCCOC(=O)OCCCCCCOC(=O)OCCCCCCOC(=O)OCCCCCCOC(=O)OCCCCCCOC(=O)Nc3ccc(Cc4ccc(NC(=O)OCCSSCCOC(=O)Nc5ccc(Cc6ccc(NC(=O)OCCCCCCOC(=O)OCCCCCCOC(=O)OCCCCCCOC(=O)OCCCCCCOC(=O)OCCCCCCOC(=O)OCCCCCCOC(=O)OCCCCCCOC(=O)OCCCCCCOC(=O)OCCCCCCOC(=O)OCCCCCCOC(=O)Nc7ccc(Cc8ccc(NC(=O)OCCCCCCOC(=O)OCCCCCCOC(=O)OCCCCCCOC(=O)OCCCCCCOC(=O)OCCCCCCOC(=O)OCCCCCCOC(=O)OCCCCCCOC(=O)OCCCCCCOC(=O)OCCCCCCOC(=O)OCCCCCCOC(=O)Nc9ccc(Cc%10ccc(NC(=O)OCCCCCCOC(=O)OCCCCCCOC(=O)OCCCCCCOC(=O)OCCCCCCOC(=O)OCCCCCCOC(=O)OCCCCCCOC(=O)OCCCCCCOC(=O)OCCCCCCOC(=O)OCCCCCCOC(=O)OCCCCCCOC(=O)Nc%11ccc(Cc%12ccc(NC(=O)OCCSSCCOC(=O)Nc%13ccc(Cc%14ccc(NC(=O)OCCCCCCOC(=O)OCCCCCCOC(=O)OCCCCCCOC(=O)OCCCCCCOC(=O)OCCCCCCOC(=O)OCCCCCCOC(=O)OCCCCCCOC(=O)OCCCCCCOC(=O)OCCCCCCOC(=O)OCCCCCCOC(=O)Nc%15ccc(Cc%16ccc(NC(=O)OC)cc%16)cc%15)cc%14)cc%13)cc%12)cc%11)cc%10)cc9)cc8)cc7)cc6)cc5)cc4)cc3)cc2)cc1,COC(=O)Nc1ccc(Cc2ccc(NC(=O)OCCCCCCOC(=O)OCCCCCCOC(=O)OCCCCCCOC(=O)OCCCCCCOC(=O)OCCCCCCOC(=O)OCCCCCCOC(=O)OCCCCCCOC(=O)OCCCCCCOC(=O)OCCCCCCOC(=O)OCCCCCCOC(=O)Nc3ccc(Cc4ccc(NC(=O)OC)cc4)cc3)cc2)cc1,OCCSSCCO,OCCSSCCO,2000,250.257,9453.182,1980.304,154.256,154.256,0.5,0.2,0.15,0.15,0.088,0,20,89,13,290,9999,1,60,1,0.62,1
30,[Re]CCCCCCOC(OCCCCCCOC(OCCCCCCOC(OCCCCCCOC(OCCCCCCOC(OCCCCCCOC(OCCCCCCOC(OCCCCCCOC(OCCCCCCOC(OCCCCCC[Re])=O)=O)=O)=O)=O)=O)=O)=O)=O,O=C=NC1=CC=C(CC2=CC=C(N=C=O)C=C2)C=C1,[Re]CCSSCC[Re],[Re]CCSSCC[Re],COC(=O)Nc1ccc(Cc2ccc(NC(=O)OCCCCCCOC(=O)OCCCCCCOC(=O)OCCCCCCOC(=O)OCCCCCCOC(=O)OCCCCCCOC(=O)OCCCCCCOC(=O)OCCCCCCOC(=O)OCCCCCCOC(=O)OCCCCCCOC(=O)OCCCCCCOC(=O)Nc3ccc(Cc4ccc(NC(=O)OCCSSCCOC(=O)Nc5ccc(Cc6ccc(NC(=O)OCCCCCCOC(=O)OCCCCCCOC(=O)OCCCCCCOC(=O)OCCCCCCOC(=O)OCCCCCCOC(=O)OCCCCCCOC(=O)OCCCCCCOC(=O)OCCCCCCOC(=O)OCCCCCCOC(=O)OCCCCCCOC(=O)Nc7ccc(Cc8ccc(NC(=O)OCCCCCCOC(=O)OCCCCCCOC(=O)OCCCCCCOC(=O)OCCCCCCOC(=O)OCCCCCCOC(=O)OCCCCCCOC(=O)OCCCCCCOC(=O)OCCCCCCOC(=O)OCCCCCCOC(=O)OCCCCCCOC(=O)Nc9ccc(Cc%10ccc(NC(=O)OCCCCCCOC(=O)OCCCCCCOC(=O)OCCCCCCOC(=O)OCCCCCCOC(=O)OCCCCCCOC(=O)OCCCCCCOC(=O)OCCCCCCOC(=O)OCCCCCCOC(=O)OCCCCCCOC(=O)OCCCCCCOC(=O)Nc%11ccc(Cc%12ccc(NC(=O)OCCSSCCOC(=O)Nc%13ccc(Cc%14ccc(NC(=O)OCCCCCCOC(=O)OCCCCCCOC(=O)OCCCCCCOC(=O)OCCCCCCOC(=O)OCCCCCCOC(=O)OCCCCCCOC(=O)OCCCCCCOC(=O)OCCCCCCOC(=O)OCCCCCCOC(=O)OCCCCCCOC(=O)Nc%15ccc(Cc%16ccc(NC(=O)OC)cc%16)cc%15)cc%14)cc%13)cc%12)cc%11)cc%10)cc9)cc8)cc7)cc6)cc5)cc4)cc3)cc2)cc1,COC(=O)Nc1ccc(Cc2ccc(NC(=O)OCCCCCCOC(=O)OCCCCCCOC(=O)OCCCCCCOC(=O)OCCCCCCOC(=O)OCCCCCCOC(=O)OCCCCCCOC(=O)OCCCCCCOC(=O)OCCCCCCOC(=O)OCCCCCCOC(=O)OCCCCCCOC(=O)Nc3ccc(Cc4ccc(NC(=O)OC)cc4)cc3)cc2)cc1,OCCSSCCO,OCCSSCCO,2000,250.257,9453.182,1980.304,154.256,154.256,0.5,0.167,0.167,0.167,0.085,0,20,65,16,297,9999,1,60,1,0.68,0.7
